Repository: zyffcc/gisaxs_gui

# GIMaP — Grazing-Incidence Mapping Package

GIMaP is a desktop program for grazing-incidence small- and wide-angle X-ray scattering (GISAXS and
GIWAXS). It turns detector frames into curves in the kinematic scattering vector q of a flat detector, analyses
them without AI
(peaks, orientation and crystallite size for GIWAXS; the Yoneda cut, the length scale 2π/q\* and particle
models for GISAXS), fits 1D curves and whole in-situ series, and compares runs and samples. Every curve
it exports carries a record of the frames, geometry and settings it came from. GIMaP is written for
scientists who measure GISAXS or GIWAXS at a beamline or with a laboratory source and need numbers they
can trace. It is written in Python with PyQt5, has an English and a Chinese interface, and runs on
Windows without installing Python.

The current version is 0.2.0, a pre-release: see [CHANGELOG.md](CHANGELOG.md) for what changed in each
version and for the known limitations. Treat it as beta scientific software and check the results that
matter to you.
*Analyze: the steps on the left, the detector frame in the middle, the curves of the cut regions on the
right.*

## What GIMaP does

- **Analyze** (GISAXS and GIWAXS): CBF, TIFF, EDF and NeXus/HDF5 frames, one by one or as a series, to
  curves in q (Å⁻¹, kinematic, flat detector; a `.poni` tilt is reported with its q error): GISAXS cuts, I(q), sectors, q boxes and I(χ). Geometry from a calibrant or a

# GIWAXS 评估案例

`tools/eval_giwaxs_agent.py` 用“案例”回答两个问题：

1. **基线有没有出错**（`baseline`）：在案例的帧上跑一遍 `gimap_agent.py auto` 的流程，核对案例写定的事实。
2. **agent 写的报告怎么样**（`report`）：找出不该出现的说法，数一数转述了哪些基线事实、有哪些超出基线的发现。

一个案例是一个 JSON 文件：一次自己很熟悉的测量的帧、基线在这些帧上必须得到的事实、给报告打分用的规则。

## 案例放在哪里

- 工具默认读 `docs/agents/eval/local/` 里的全部 `*.json`。**这个文件夹被 git 忽略。**
- 案例里写着真实的文件名和在数据上测得的数值。所以建立在私有或未发表数据上的案例只放在 `local/`：
  它留在存着这些数据的电脑上，不提交，里面的名字和数值也不写进代码、测试和文档。
- 克隆出来的仓库里没有 `local/`：工具会说明没有案例并以退出码 2 结束，测试会跳过需要真实案例的那一项。
  要在另一台电脑上用同一个案例，把案例文件和数据一起拷过去，放进那边的 `local/`，再把 `data_root` 改成那边的路径。
- 只用公开数据（例如 `tests/data/external/`）的案例可以提交在本文件夹里（`local/` 之外），
  `data_root` 写成相对仓库根目录的路径，运行时用 `--case` 指定。

## 用法

```bash
python tools/eval_giwaxs_agent.py baseline                  # 在每个本地案例的数据上跑基线并核对
python tools/eval_giwaxs_agent.py baseline --out <文件夹>    # 把这次运行的输出写到指定文件夹（默认是临时文件夹）
python tools/eval_giwaxs_agent.py baseline --from <文件夹>   # 不重跑：读先前一次 auto 运行的 <文件夹>/summary.json
python tools/eval_giwaxs_agent.py report <报告.md>           # 给 agent 写的报告打分
python tools/eval_giwaxs_agent.py baseline --case <案例>     # 案例文件的路径，或 local/ 里的文件名
```

- `local/` 里有多个案例时，`baseline` 逐个运行；`--from` 和 `report` 只对应一个案例，要用 `--case` 指明。
- `--from` 读的是先前的运行，不会再写什么，所以不能和 `--out` 一起用；也可以直接给那个 `summary.json`。
- 基线运行不使用已保存的仪器配置：标定要么在帧附近找到，要么由 `notes` 点名。数据目录只读，输出写到 `--out` 或临时文件夹。
- 案例和报告按 UTF-8 读取。带 BOM 的 UTF-8、Windows PowerShell 5.1 的 `>` 写出的 UTF-16 也能读；
  其他编码（例如 GBK）会被拒绝并说明：照样打分的话，规则匹配不上乱码，看起来就像一份没有错误说法的报告。
- 退出码：
  - 0：每项核对都通过（`report`：没有发现错误说法）；
  - 1：有核对失败（`report`：发现了错误说法，命中的句子会打印出来，由人确认）；
  - 2：什么都没有评估，工具用一句话说明原因：这台电脑上没有案例、案例的数据不在这里，
    或者案例、报告用不了（格式写错的案例、空的报告、编码不对）。1 优先于 2。

## 格式

下面的例子是**编造的**（名字和数值都不来自任何真实数据），只用来说明各个键：

```json
{
  "name": "Invented example: a thin film on glass, two samples",
  "data_root": "D:/data/abc_beamtime",
  "frames": [
    "abc_film_runA_0001/det/abc_film_runA_0001_00001.nxs",
    "abc_film_runB_0002/det/abc_film_runB_0002_00001.nxs"
  ],
  "notes": "GIWAXS, alpha_i = 0.25 deg",
  "baseline": {
    "geometry_source_contains": "abc_standard_lab6_take2",
    "standard": "lab6",
    "max_line_error_percent": 0.2,
    "reliable_peaks": [1.5, 2.2],
    "peak_tolerance": 0.01,
    "spike": 4.2,
    "ring": {"q": 2.2, "f_min": 0.3, "f_max": 0.6},
    "no_series_hints": true,
    "open_questions": 0
  },
  "report": {
    "mistakes": [
      {
        "id": "artefact_called_a_peak",
        "all": ["4\\.2", "(?i)bragg|reflection|衍射峰"],
        "unless": "(?i)artefact|artifact|spike|伪影|坏点",
        "why": "The line at 4.2 is one bin wide and in every sample: an artefact."
      }
    ],
    "baseline_facts": [
      {"id": "calibration_stated", "any": ["(?i)lab6|六硼化镧"]}
    ],
    "findings": [
      {
        "id": "start_and_end_compared",
        "points": 2,
        "all": ["(?i)first frames|第\\s*1\\s*帧", "(?i)appear|出现"]
      }
    ]
  }
}
```

### 顶层

| 键 | 含义 |
| --- | --- |
| `name` | 案例的标题，运行时打印出来；不写就用文件名。 |
| `data_root` | 帧所在的文件夹。绝对路径；相对路径从仓库根目录算起（公开数据）。 |
| `frames` | 帧的路径列表，相对 `data_root`。每一项按一帧交给基线：一个序列文件算一项，基线默认对它最后 10 帧求和。 |
| `notes` | 交给基线的用户笔记原文（相当于 `--notes`），例如入射角。 |
| `baseline` | 基线必须得到的事实，见下。 |
| `report` | 给报告打分的规则，见下。 |

### `baseline`：基线不该出错的事

“每一帧都分析成功”和下面带“总是核对”的两项不需要写键也会核对：案例默认基线是从标样图像标定的。
基线直接采用一份 `.poni` 时没有拟合标样图像，也就没有标样线偏差，这一项通不过。

| 键 | 核对什么 |
| --- | --- |
| `geometry_source_contains` | 每一帧的几何来源里都含有这段文字，即用的是这份标定。 |
| `standard` | 总是核对：每一帧标定质量里的标样键都等于它（`agbh`、`lab6`、`ceo2`、`lab6_ceo2` 等）。 |

File: docs/agents/eval/yuxin-p03-2021.json
{
  "name": "Yuxin, P03 2021-11: Cu sputtered onto PEO, in situ, Lambda 9M (4 samples x 403 frames)",
  "data_root": "E:/ExpData/Yuxin",
  "frames": [
    "lyx_cu_peo1_20pl_2p5fr_116_00002/lmbd/lyx_cu_peo1_20pl_2p5fr_116_00002_00001_m01.nxs",
    "lyx_cu_peo2_20pl_2p5fr_117_00002/lmbd/lyx_cu_peo2_20pl_2p5fr_117_00002_00001_m01.nxs",
    "lyx_cu_peo2_20pl_2p5fr_120_00002/lmbd/lyx_cu_peo2_20pl_2p5fr_120_00002_00001_m01.nxs",
    "lyx_cu_peo2_20pl_2p5fr_123_00002/lmbd/lyx_cu_peo2_20pl_2p5fr_123_00002_00001_m01.nxs"
  ],
  "notes": "GIWAXS at P03, alpha_i = 0.4 deg",
  "baseline": {
    "geometry_source_contains": "giwaxs_calib_lab6_ceo2_redone_final",
    "standard": "lab6_ceo2",
    "max_line_error_percent": 0.2,
    "reliable_peaks": [
      2.557,
      2.95,
      3.415
    ],
    "peak_tolerance": 0.01,
    "spike": 4.893,
    "ring": {
      "q": 2.95,
      "herman": null,
      "note_contains": "shadowed",
      "why": "|χ| > 57° is a shadow (20–150x below the diffuse background at every q): f from the rest would be faked by it"
    },
    "no_series_hints": true,
    "open_questions": 0,
    "sector_note_contains": "shadowed"
  },
  "report": {
    "mistakes": [
      {
        "id": "hexagonal_series",
        "all": [
          "(?i)hexagonal|六方"
        ],
        "unless": "(?i)\\bno\\b|\\bnot\\b|without|没有|不是|并非|无",
        "why": "An older series hint was built from a halo, a failed fit and a detector spike; the data show no hexagonal series."
      },
      {
        "id": "spike_as_reflection",
        "all": [
          "4\\.89",
          "(?i)bragg|reflection|衍射峰|晶面|crystalline"
        ],
        "unless": "(?i)artef|artifact|spike|伪影|坏点|hot pixel",
        "why": "4.893 is one or two bins wide and in every sample and the calibration: an artefact."
      },
      {
        "id": "herman_from_13_percent",
        "all": [
          "1\\.65",
          "(?i)herman|取向因子|\\bf\\s*[=≈]"
        ],
        "unless": "(?i)only|not|cannot|无法|不能|不给|仅|只|覆盖|coverage|13\\s*%|weigh|权重",
        "why": "Only 13 % of |χ| 0–90° is measured at 1.655: no orientation factor."
      },
      {
        "id": "halo_crystallite_size",
        "all": [
          "(?i)halo|晕",
          "(?i)crystallite size|grain size|晶粒尺寸|scherrer"
        ],
        "unless": "(?i)\\bno\\b|\\bnot\\b|不|无|没有",
        "why": "A broad halo has a correlation length, not a crystallite size."
      },
      {
        "id": "phase_as_fact",
        "all": [
          "(?i)cu\\s*2\\s*o|cu₂o|metallic cu|金属铜|氧化亚铜"
        ],
        "unless": "(?i)consistent|hypothes|may|might|could|possibl|suggest|whether|distinguish|check|either|假设|可能|一致|或许|符合|推测|是否|区分|检查|建议|另一种",
        "why": "The phase is a hypothesis unless the user confirms it; say what supports it."
      },
      {
        "id": "orientation_from_shadow",
        "all": [
          "(?i)(1\\.9[23]|halo|晕)[^。\\n]{0,80}(mainly out-of-plane|面外为主|主要在面外)"
        ],
        "unless": "(?i)shadow|遮挡|伪影|artefact|artifact|不可信|not|不能|unreliable",
        "why": "An amorphous halo 'mainly out-of-plane' by a factor 40 comes from the shadowed in-plane sector."
      }
    ],
    "baseline_facts": [
      {
        "id": "calibration_named",
        "any": [
          "(?i)redone_final|lab6.?ceo2|LaB6\\s*\\+\\s*CeO|混合标样"
        ]
      },
      {
        "id": "line_error",
        "any": [
          "0\\.0[5-6]\\d*\\s*%"
        ]
      },
      {
        "id": "alpha_i_source",
        "any": [
          "(?i)(α\\s*i|alpha.?i|入射角)[^。\\n]{0,40}0\\.4"
        ]
      },
      {
        "id": "spike_called_artefact",
        "all": [
          "4\\.89",
          "(?i)artef|artifact|spike|伪影|坏点|hot pixel"
        ]
      }
    ],
    "findings": [
      {
        "id": "missing_wedge",
        "points": 1,
        "any": [
          "(?i)missing wedge|缺失楔"
        ]
      },
      {
        "id": "series_change",
        "points": 2,
        "all": [
          "(?i)frames? 1\\b|frames? 1\\s*[–-]|first (ten )?frames|start of the (series|run)|before (the )?deposition|初态|沉积前|第\\s*1(\\s*[–-]\\s*\\d+)?\\s*帧|开始时",
          "(?i)2\\.9[4-6]|3\\.4[0-5]|appear|出现"
        ]
      },
      {
        "id": "shared_lines",
        "points": 1,
        "all": [
          "(?i)every sample|all (four )?samples|every frame|from the (first|start)|since frame 1|每个样品|所有样品|四个样品都|所有帧|每一帧|从第\\s*1\\s*帧起|一直存在",
          "(?i)3\\.8[89]|3\\.90|4\\.89|instrument|substrate|衬底|基底|仪器|窗口|样品台"
        ]
      },
      {
        "id": "fcc_ratio_or_q_offset",
        "points": 2,
        "any": [
          "(?i)\\bfcc\\b|1\\.15[4-9]|面心立方|2\\.3\\s*%|lattice (constant|parameter)|晶格常数"
        ]
      },
      {
        "id": "shadowed_region",
        "points": 2,
        "any": [
          "(?i)shadow|遮挡|阴影|insensitive|响应很低|低约\\s*100\\s*倍|100\\s*倍|dead (area|region)"
        ]
      }
    ]
  }
}
