Repository: zyffcc/gisaxs_gui

# GIMaP — Grazing-Incidence Mapping Package

GIMaP is a desktop program for grazing-incidence small- and wide-angle X-ray scattering (GISAXS and
GIWAXS). It turns detector frames into curves in the kinematic scattering vector q of a flat detector, analyses
them without AI
(peaks, orientation and crystallite size for GIWAXS; the Yoneda cut, the length scale 2π/q\* and particle
models for GISAXS), fits 1D curves and whole in-situ series, and compares runs and samples. Every curve
it exports carries a record of the frames, geometry and settings it came from. GIMaP is written for
scientists who measure GISAXS or GIWAXS at a beamline or with a laboratory source and need numbers they
can trace. It is written in Python with PyQt5, has an English and a Chinese interface, and runs on
Windows without installing Python.

The current version is 0.2.0, a pre-release: see [CHANGELOG.md](CHANGELOG.md) for what changed in each
version and for the known limitations. Treat it as beta scientific software and check the results that
matter to you.
*Analyze: the steps on the left, the detector frame in the middle, the curves of the cut regions on the
right.*

## What GIMaP does

- **Analyze** (GISAXS and GIWAXS): CBF, TIFF, EDF and NeXus/HDF5 frames, one by one or as a series, to
  curves in q (Å⁻¹, kinematic, flat detector; a `.poni` tilt is reported with its q error): GISAXS cuts, I(q), sectors, q boxes and I(χ). Geometry from a calibrant or a

# Public test data

Real detector frames downloaded on 2026-09-29 for GIMaP's tests (`tests/test_public_data.py`).
They are not GIMaP's data: keep the licences and the attribution below when you redistribute them.
`THIRD_PARTY_NOTICES.md` at the top of the repository lists them too.

| Folder | Files | Source | Licence | What it is |
|---|---|---|---|---|
| `gisaxs_galaxi/` | `galaxi_data.tif` (decompressed from `galaxi_data.tif.gz`) | BornAgain r23 test data, `https://jugit.fz-juelich.de/mlz/bornagain/-/raw/r23/testdata/scatter2d/galaxi_data.tif.gz` | GPL-3.0 (BornAgain) | GISAXS, GALAXI (Jülich), Pilatus 1M, 981 × 1043 px |
| `saxs_agbh_pyfai/` | `Pilatus1M.edf`, `Pilatus1M.poni` | pyFAI test images, `http://www.silx.org/pub/pyFAI/testimages/` | MIT (pyFAI); the licence of the test-image server's files is not stated there: to be confirmed | Silver behenate calibration image (ESRF BM26, Pilatus 1M) |
| `giwaxs_p08_mapi/` | `S121_MAI_A2_00841.tif`, `LaB6_2021_12_DESY_P08.poni`, `S121_MAI_A2_metadata.yaml` | pygid usage examples, Zenodo 10.5281/zenodo.17466183 (attribution below) | CC BY 4.0 | GIWAXS of a MAPbI₃ film, DESY P08, PerkinElmer 2048², αi = 0.075° |
| `giwaxs_xeuss_pbte/` | `PbTe_3010_r1_PT_1_10_0_00028.edf`, `mask_PbTe_3010.edf`, `AgBe_250403_XENOCS.poni` | same Zenodo record | CC BY 4.0 | GIWAXS of PbTe nanoplatelets, Xeuss 2.0 lab source, Pilatus 300K, αi = 0.235° |

`galaxi_bornagain.poni`, `manifest.json` and `reference_values.json` are GIMaP's own files (see below).
`reference_values.json` holds what pyFAI 2026.9.0 and pygid 0.2.20 give at fixed pixels of these frames
(`tools/benchmarks/make_external_reference.py`); `tests/test_external_reference.py` checks GIMaP against it.

## Attribution of the pygid examples (CC BY 4.0)

- **Creators**: Ainur Abukaev, Constantin Völter, Mikhail Romodin, Sebastian Schwartzkopff,
  Florian Bertram, Oleg Konovalov, Alexander Hinderhofer, Dmitry Lapkin, Frank Schreiber.
- **Title**: "pygid: Fast Preprocessing of Grazing Incidence Diffraction Data (GID). Usage examples."
  Zenodo, 2025-10-28.
- **DOI**: https://doi.org/10.5281/zenodo.17466183
- **Licence**: Creative Commons Attribution 4.0 International, https://creativecommons.org/licenses/by/4.0/
- **Changes**: none. Six of the record's 25 files are copied unchanged; their MD5 checksums are the ones the
  Zenodo record lists (checked 2026-11-01). Only the folder names `giwaxs_p08_mapi/` and
  `giwaxs_xeuss_pbte/` are GIMaP's.

## Geometry (as documented by the sources)

- **GALAXI** (BornAgain example `fit/scatter2d/experiment_at_galaxi`): λ = 1.34 Å, αi = 0.463°, sample–detector
  1730 mm, pixel 0.172 mm, direct beam at (597.1, 323.4) px counted from the **bottom-left**, i.e.
  (597.1, 719.6) in GIMaP's canonical pixels (row 0 at the top). Pilatus module gaps are −1.
  `galaxi_bornagain.poni` is written by GIMaP from these documented values (no tilt), for
  `tools/gimap_agent.py auto … --technique gisaxs --calibration …`. BornAgain's sample model: Ag spheres
  (R 5.75 nm; a log-normal σ 0.4 is defined but commented out in r23) with a radial paracrystal of peak distance
  53.6 nm (Physics and Methods 9.10).
- **AgBh** (pyFAI): the `.poni` states λ = 1.0 Å and L = 1583.2 mm with 0.57° tilt. Measured ring radii of
  orders 1–5 around the `.poni` direct beam (180.0, 263.9) px give L = 1635 mm at 1.0 Å, so the stated
  wavelength is not the one of the calibration (≈ 1.033 Å would give 1583 mm). Use the image for the beam

File: tests/data/external/giwaxs_p08_mapi/S121_MAI_A2_metadata.yaml
data:
  name: MAPbI3
  structure:
    stack: nitrogen | MAPbI3 | glass
    materials:
      MAPbI3:
        name: MAPbI3
        CAS_number_1: 14965-49-2 - methylammonium iodide
        CAS_number_2: 10101-63-0 - lead iodide
        CIF: MAPbBr3.cif
        precursor:
          solvents: DMF:DMSO
          solvents_ratio: '4:1'
          concentration_mM: '1.4'
          volume_uL: '60'
          additive: null
        preparation:
          deposition_method:
            spin-coating_type: antisolvent-assisted
            antisolvent: isopropanol
            gas: null
            spinning_speed_1: 1000
            spinning_time_1: 10
            spinning_speed_2: 4000
            spinning_time_2: 30
            antisolvent_volume: 150
            antisolvent_drop_time: 62
            gas_start_time: null
            gas_stop_time: null
          annealing_procedure:
            annealing_type: halogen lamp
            lamp_to_sample_distance: 0.04
            annealing_start: 30
            annealing_power_1: 150
            annealing_time_1: 240
            annealing_power_2: 85
            annealing_time_2: 1260
        type: 3D perovskite film
      glass:
        name: glass
        preparation:
          ultrasonic_bath: isopropanol 300 s, acetone 300 s
          plasma_cleaning: 60s in Ar plasma
        type: substrate
    preparation: perovskite thin film deposited by antisolvent-assisted spin-coating
    experimental_conditions: nitrogen atmosphere in spin-coater
